Repository: mfujun2025/mifengjian

# 密封件.cn

O 型圈规格查询与选型工具站，纯静态，零后端。

- **站点域名**：密封件.cn（`xn--5nq252acf.cn`）
- **上线地址**：https://xn--5nq252acf.cn
- **数据来源**：GB/T 3452.1-2005 G 系列，完整展开 305 条规格组合

## 仓库分支说明

| 分支 | 内容 | 说明 |
|---|---|---|
| `main` | 站点源码 | `build.py` + `content/` + `templates/` + `data/`，改内容改这里 |
| `gh-pages` | 构建产物 | `public/` 的内容，GitHub Pages 从这里发布，**不要手动改** |

## 本地构建

```bash
pip install markdown idna
python build.py      # 产出 public/
```

改完内容后重新构建，把 `public/` 的内容同步到 `gh-pages` 分支即可更新线上。

## 询单接收端配置

询单表单提交后直接推送到飞书群机器人（浏览器直连，飞书 webhook 已开放 CORS，无需后端）。

配置写在 `config.local.json`（**已在 .gitignore 中排除，不会进仓库**）：

```json
{
  "feishu_webhook": "https://open.feishu.cn/open-apis/bot/v2/hook/xxxx",
  "feishu_keyword": "询单",
  "form_endpoint": ""
}
```

也可以双击 `配置询单接收端.bat` 交互式配置，脚本会真发一条测试卡片到群里验证通道。

> 安全提示：webhook 地址必然出现在前端源码里（纯静态站的固有限制）。
> 务必在飞书群机器人的「安全设置」中启用**自定义关键词**（关键词填 `询单`），
> 否则任何人拿到地址都能往群里灌消息。不要用「签名校验」——密钥放前端等于公开。

## 目录结构

```
build.py                 构建脚本（读取 content/data/templates，产出 public/）
gen_data.py              规格与材质数据生成（305 条规格 / 10 种材质 / 20 类介质）
setup_form.py            询单接收端交互式配置
templates/               layout.html / tool.html / contact.html
content/                 8 篇技术文章（含不写进仓库的草稿）
data/                    规格、材质、介质、选型规则四份 JSON
static/                  style.css
tests/                   本地模拟飞书端点 + 表单回归测试
worker/                  Cloudflare Worker 中转版（可选，用于隐藏 webhook 地址）
```

File: articles/hardness-shore-a-guide/index.html
O 型圈硬度 70A 还是 90A：邵氏硬度到底改变了什么 - 密封件.cn

密封件.cn
  
  首页
  规格查询
  材质百科
  技术文章
  常见问题
  选型咨询

首页 / 技术文章 / 正文

O 型圈硬度 70A 还是 90A：邵氏硬度到底改变了什么

  2026-09-22　·　技术文章

  维修间里最常听到的一句处方是"换个硬一点儿的圈"。70A 换成 90A，漏点堵住了，可一周后活塞杆发烫、唇边磨出橡胶粉末；换成 50A 的软圈，高压下又被挤进间隙，切出一道月牙口。硬度被当成调节密封可靠性的旋钮用了很多年，但它从来不是旋钮——它是配方的结果。

本站另两篇已给出"哪个场景用多少度"的表，本篇只回答更靠前的问题：硬度究竟改变了什么、没改变什么。

一、硬度改的是"力"，不是"能不能密封"

邵氏 A 硬度衡量橡胶抵抗压针压入的能力，本质是弹性模量的外在读数。密封靠的是橡胶被压缩后产生的接触应力，于是有两件事同时成立：同压缩率下硬度越高、接触应力越大，这是硬圈在高压下更扛得住的原因；橡胶越硬越难填满密封面的微观不平，Ra 3.2μm 的沟槽底面，软圈一压就贴住，90A 的圈可能压不到谷底。

所以硬度不是在"密封"和"不密封"之间切换开关，它划的是边界：在多大压力、多大间隙、多粗糙的面上，这个圈还能密封。 硬度上调后各指标的走向见下表，注意"不一定"那一行。

指标	硬度 70A → 90A 的走向	需要注意	

接触应力（同压缩率）	↑	高压静态密封受益	

抗挤出能力	↑	有上限，仍受间隙制约	

对粗糙面 / 超差沟槽的容忍度	↓	硬圈补不上加工缺陷	

压缩永久变形	不一定	取决于这硬度是怎么做出来的	

二、四条因果链：硬度真正影响什么

1. 抗挤出——最硬的一条因果

压力一升高，橡胶圈就被推向低压侧的间隙。挤出是否发生，由压力、间隙、硬度三个量共同决定，单看任何一个都没意义：同样 0.5mm 的径向间隙，70A 的圈可能十几 MPa 就开始被啃，90A 的还能多顶一段。工程上真正该查的是密封厂商的挤出极限曲线——横轴间隙、纵轴允许压力，70 / 80 / 90 Shore A 各一条线。

两条边界要记住。其一，硅橡胶与氟硅橡胶的抗挤出能力明显弱于同类橡胶，允许间隙要在常规挤出曲线基础上大幅收紧（业内常见做法是按标准值的四成左右控制）——这就是硅橡胶"低温好、高压用不了"的量化原因。其二，别在 10 MPa 以上指望靠硬度硬扛：进入这个量级或间隙偏大，挡圈就该纳入评估（本站沟槽文章里的 16 MPa 是"必须加"的保守线）。

高压工况到底提硬度还是加挡圈，是一笔要算清楚的账：

对比项	提高硬度（70A → 90A）	加装 PTFE 挡圈	

增加的成本	低，同材质内价差很小	中，多一个零件、多一道装配	

抗挤出效果	提升，但存在压力上限	结构性封住间隙，上限高得多	

低压 / 真空贴合性	变差	不受影响	

低温表现	变差，低温硬化更明显	不受影响	

对配合面光洁度	要求更高	要求不变	

适用判断	中低压、间隙正常的折中手段	高压、大间隙、高温工况的首选	

2. 贴合性——软圈的优势区间，以及动密封为什么不能太软

低压、真空、薄壁塑料壳体、粗糙密封面，软圈更容易形成连续接触——压差小，没有多余的力量把圈压进粗糙面。但"越软越好"只在静态范围内成立：动态工况下，50A 级别的软圈磨损速度明显快于 70~80A，这类胶料在往复或旋转运动中被磨掉的速度根本撑不住。本站工具页 /tool/ 按密封形式给硬度建议，由来就在这里：

静态端面与静态径向密封 → 70A，贴合优先；

往复动态密封 → 80A，耐磨与弹性的平衡点；

旋转动态密封 → 90A，旋转工况的压缩率被压到最小（8%~12%）以控制摩擦热，接触宽度很窄，只能靠更高硬度把接触应力找回来。

这套数字有个前提：90A 是拿配合面质量换来的。 硬圈对超差沟槽和粗糙面几乎零容忍，活塞杆表面通常要控制到 Ra 0.2~0.4μm。面不好、线速度又高，硬圈跟不上行程，反而会内漏。

3. 压缩永久变形——硬度与它没有唯一对应关系

"硬度高压变小"流传很广，但不严谨。真正决定压缩永久变形的是这个硬度靠什么手段做出来的：

靠加炭黑、填料、降低含胶率顶上去 → 填料颗粒阻碍分子链回弹，压变往往变大；

靠提高交联密度（有效硫化、过氧化物硫化）顶上去 → 压变变小，过氧化物硫化的 EPDM 就明显低于硫黄硫化体系；

靠多加增塑剂把硬度降下来 → 交联网络被稀释，压变变大。

低硬度件常与压变偏大同时出现，这不是巧合。同材质内部作参照（EPDM 量级）：40~50A 压变常在 30%~50%，70~85A 可低到 10%~25%，跨材质比较没有意义。

所以规格书里写一个"70A"，并不能保证压变合格。压变必须单独给条件和判据，依据 GB/T 7759.1-2015（等同 ISO 815-1），常见条件为 25% 压缩率下的 70℃×22h 或 100℃×70h。同一批胶 100℃×22h 测出 20%，换到 100℃×70h 可能就到 35%，离开条件谈数字毫无意义。本站沟槽文章引用的 ≤35%（100℃×70h）是普通液压用丁腈胶的量级线，换材质必须重新定线。

4. 低温——同一个硬度数字，冬天不是同一个东西

橡胶会随温度下降而变硬，硬度是一个随温度变化的量。常温实测 70A 的圈，到 -20℃ 实际硬度可能已经上了 80A 以上，后果就是那个经典故障：室温打压不漏，天一冷就渗。 这不是老化，是低温硬化导致的密封力不足，拆下来的圈往往完好无损。处置顺序是：先降硬度或换耐寒牌号，最后才考虑加大压缩率——它只能救回一点，到夏天会转化成压变过大。

低温里边界最窄的恰恰是高硬度圈，硬度高叠加低温硬化，贴合能力掉得最快。"低温用硬一点的更保险"这个直觉是反的。

三、先确认这个材质做不做得出你要的硬度

硬度靠配方调整，但每种材质的可调窗口是有限的，超出窗口就得换牌号甚至换材质。下表取自本站工具页使用的同一套材质数据：

代号	材质	常规硬度窗口（Shore A）	

NBR	丁腈橡胶	70~90	

HNBR	氢化丁腈橡胶	70~90	

EPDM	三元乙丙橡胶	60~90	

VMQ	硅橡胶	40~80	

FVMQ	氟硅橡胶	60~80	

FKM	氟橡胶	70~90（低温牌号可更低）	

FFKM	全氟醚橡胶	70~90	

PTFE	聚四氟乙烯（包覆圈）	—（塑料，无 Shore A 值）	

PU	聚氨酯橡胶	80~95	

CR	氯丁橡胶	60~90	

三个容易踩的点。硅橡胶常规上限就是 80A，想做到 90A 需专门补强，而补强往往牺牲低温弹性——要高压抗挤出，请回头考虑 NBR、HNBR、FKM。低硬度氟橡胶（60A 上下）确实存在，用来补氟橡胶的低温短板，但压变与抗挤出都要让步，不能既当低温件又当高压件。PU 天生就在 80~95A，超过 95A 后通常改用 Shore D 表示，两把标尺不可换算。

采购视角补一条：低硬度件比高硬度件更需要确认牌号——降硬度最常见的手段是加增塑剂，它会同时影响压变与耐介质性能。

四、±5 Shore A 是公差，不是测量误差

O 型圈胶料的硬度公差，常规标注为标称值 ±5（Shore A 或 IRHD），也有按 ±3 控制的。标称 70A 的合格带就是 65~75。 两个推论：标称 70A 与标称 75A 的实物，测出来可能是同一个数；一批标称 70A 的货实测 74，仍在合格范围内，不能拒收。

而测量本身有一套必须遵守的规则（GB/T 531.1 邵氏 A 硬度计法，国际对应 ISO 7619-1 及 ISO 48 系列）：

试样厚度 ≥ 6mm，不足时可叠层，最多三层，层间不得有空气间隙；

试样在 23±2℃ 环境调节后测试；

压针垂直压入，接触后 1 秒内读数；

每个试样测 5 个点取中位数，测点距试样边缘不少于 12mm，相邻测点间距不少于 6mm；

硬度计用标准硬度块校准，示值误差控制在 1 度以内，常规每年检定一次。

公差带本身就有 ±5，再叠上几度测量不确定度，就是 8~10 度的空间。所以单点读数不能用来判退一批货——真要判退，得把测量条件、取样点、中位数和原始记录一起摆出来。

五、现场四个最容易测错的坑

坑	现象	正确做法	

薄截面直接测	2mm 截面的圈直接上邵氏 A，压针下方支撑刚度不足，读数偏高 5~10 度	按标准叠层到 6mm 以上再测，或改用微型硬度计（M 型）/ IRHD 法；此类结果只作过程筛查	

用手掐、用牙咬	只能分辨 20 度级别的差异，70 和 80 分不出来，冬夏手感还不同	不用于判定，只用于初步分堆	

拆下来就测	刚从冷库、冰箱或热机拆下的圈，温度还没回到 23℃	在 23±2℃ 环境调节后再测，否则测的是温度不是硬度	

标尺混用	用邵氏 A 测硬胶，仪表只显示"90 以上"，结果无效	软胶用 A 标尺、硬胶用 D 标尺、薄件用 IRHD，三套读数不可互换	

六、把硬度放回它该在的位置

可执行的顺序是：定介质 → 定温度 → 定结构（压缩率、间隙、挡圈）→ 定材质 → 用硬度微调 → 试验验证。 硬度是微调旋钮，不是主开关，更不是用来补结构缺陷的。

三条结论：

采购规格写四项，缺一项就会有争议：材质牌号、硬度及公差、压缩永久变形条件与上限、适用温度区间。只写"黑色 O 型圈 70A"的单子出问题无法追责。

拿不准时按公差带中间值下单，写 70A 而不是 65A，把公差带留给制造波动。

低压、真空、粗糙面取低硬度；高压、大间隙取高硬度并优先加挡圈；往复动密封守住 70~80A。

要按密封形式查推荐硬度与压缩率，或按温度、介质反推材质，直接用本站工具页 /tool/——"静密封 70A、往复动密封 80A、旋转动密封 90A"那套口径就在那里，和本文完全一致。有具体工况要人判断，或者要打样、打小批，走 /contact/，把设备类型、介质、温度、压力、密封形式和安装空间一次写全。

需要按你的实际工况定材质或规格？

  用工具输入温度与介质，可以直接看到推荐材质与被排除材质的原因；也可以把工况发给我们做一对一的选型确认。

  打开选型工具
  提交工况咨询

相关阅读
O 型圈规格怎么看：内径×截面、公差与 GB/T 3452.1 的表示法
O 型圈材质选型速查表：按温度和介质三步定材质
O 型圈压缩率怎么取：静密封、往复动密封与旋转密封的沟槽设计要点
O 型圈标准对照：GB/T 3452.1、ISO 3601、JIS B 2401 与 AS568 能不能互换

密封件.cn

  O 型密封圈规格查询与选型参考站。规格数据依据 GB/T 3452.1-2005（等同采用 ISO 3601-1），材质结论来自工程实践归纳，供设计选型与采购比对使用。

工具与资料

O型圈规格查询工具

  材质百科

  技术文章

服务

选型咨询与报价

  关于本站

© 2026 密封件.cn　本站数据仅供参考，正式定型请以厂家实测报告及标准原文为准。
